Repository: JuanCaChavaMor/hyperspectral-geochem

# Ore geochemistry from hyperspectral images: an honest baseline on HIDSAG

The ore that feeds a SAG mill is characterised by sampling batches and analysing them. Can hyperspectral images
of such a sample tell its chemical composition? This repository answers the question for the public **HIDSAG GEOCHEM** data set
(28 samples of porphyry copper ore, VNIR + SWIR images, 18 elements by pXRF), with a validation that a mine
could trust: every number is measured on samples the model has never seen.

It is the cleaned-up version of a project for the course *Machine Vision* (M.Sc. Optimization, HSBI).
The course notebook trained a CNN on 28 mean spectra and evaluated it on random splits; this version uses the
image data properly, explains what the spectra can physically see, and measures how much of the published
accuracy survives an honest split. The executive report is [`report/report.pdf`](report/report.pdf).

## Findings

| | |
|---|---|
| **Honest skill** | Leave-one-sample-out, the best model (PCA + ridge on crop-mean spectra) reduces the error of the mean predictor by **29 %** on average over the nine major elements: Ca −50 %, Fe −49 %, K −33 %, S −31 %, Al −29 %, Cu −28 %. Si, P and Ti are barely predictable. |
| **Simple beats deep** | A small 1D-CNN barely beats the mean predictor on crop means (skill +0.02) and reaches +0.17 on pixel patches; PLS and PCA + ridge are the right tools for 28 labelled samples. |
| **Leakage** | All crops and pixels of a sample share one label. The same PLS model scores a skill of 0.46 with random patch splits, 0.39 leaving one crop out and 0.26 leaving one sample out: a leaky split lets the model recognise the sample instead of predicting its chemistry. |
| **Published numbers** | The MAPE of 0.02 % for Al reported for GEOCHEM in the HIDSAG paper is two orders of magnitude below anything a sample-wise validation gives (3.1 %; the mean predictor already gives 4.5 %). |
| **What the camera sees** | Minerals, not elements: Al and K follow the Al-OH band of muscovite at 2205 nm, Ca the molecular-water band at 1935 nm. Cu has no absorption of its own and is predicted through the alteration minerals that accompany it. |
| **Grain-size models** | Tested: log(1/R), Kubelka-Munk, Aucott, EPO and EMSC fitted on fine/coarse pairs, Hapke radiative transfer. EPO cuts the fine-coarse distance from 2.5x to 0.7x the between-sample distance and lifts PLS from 0.20 to 0.29 (p = 0.01); log(1/R) lifts PCA + ridge to 0.31. Hapke needs calibrated absolute reflectance, which HIDSAG lacks. (`scripts/grain_size.py`) |
| **Artefacts** | Grain size changes the absorption depths more than composition does (coarse crops absorb more than fine crops of the same sample by 3.5x the sample-to-sample spread), and up to 16 % of a crop's pixels are the plastic tray. Neither correction improves the model, which is a useful negative result. |

## Repository

```
src/hsgeo/          data loading (crop / patch level), pre-processing, band depths, models, validation, maps, plots
scripts/            one script per table / figure of the report
data/               crop-mean spectra (96 kB) and labels: enough to reproduce the crop-level results
results/            CSV output of the scripts
figures/            PNG (README) + PDF (report)
report/             LaTeX source of the report (make)

# crop level: runs from the files in data/ (no download needed)
python scripts/spectral_analysis.py       # spectra, correlation spectrum, grain-size variance   (~20 s)
python scripts/run_benchmark.py           # leave-one-sample-out benchmark                       (~3 min)
python scripts/permutation_test.py --n 100  # p-values of the skill                               (~1 h)
python scripts/grain_size.py               # grain-size corrections                              (~5 min)
python scripts/make_figures.py
```

The patch-level experiments, the leakage study, the robustness checks and the mineral maps need pixel data.
Download the GEOCHEM record (`GCH.zip`, ~7 GB) from Figshare
([doi:10.6084/m9.figshare.c.5983921](https://doi.org/10.6084/m9.figshare.c.5983921.v1)), unzip it and
reduce it to 170 MB of per-crop extracts (crop means + 1000 random pixels per crop):

```bash
python scripts/extract_hidsag.py <path>/GEOCHEM data/extract GCH-0001 GCH-0002 ...   # all 28 samples, ~15 s
mkdir -p data/raw && cp -r <path>/GEOCHEM/GCH-0015 <path>/GEOCHEM/GCH-0019 data/raw/   # for the maps (crops 01, 03)

python scripts/run_benchmark.py --patch   # patch level                                           (~15 min)
python scripts/leakage_study.py           # random vs crop-wise vs sample-wise splits             (~25 min)
python scripts/robustness.py              # grain size, size fractions, tray masking              (~3 min)
python scripts/mineral_maps.py            # band-depth and cluster maps                           (~30 s)
cd report && make                         # tables from results/ and the PDF
```

Times are for a 2-core cloud VM.

File: report/tables/grain_size.tex
\begin{tabular}{lrrrrrr}
\toprule
representation & invariance & \multicolumn{2}{c}{skill} & \multicolumn{3}{c}{PCA + ridge} \\ \cmidrule(lr){3-4}\cmidrule(lr){5-7}
& & PCA + ridge & PLS & Ca & Fe & Cu \\
\midrule
raw & 2.54 & +0.29 & +0.20 & +0.51 & +0.49 & +0.28 \\
SNV & 1.44 & +0.26 & +0.20 & +0.42 & +0.39 & +0.29 \\
log(1/R) & 2.51 & +0.31 & +0.25 & +0.53 & +0.53 & +0.30 \\
Kubelka-Munk & 2.39 & +0.25 & +0.23 & +0.39 & +0.52 & +0.27 \\
Aucott u/log(1+u) & 2.51 & +0.30 & +0.25 & +0.51 & +0.51 & +0.29 \\
Hapke log($\alpha$ D) & 1.79 & +0.24 & +0.15 & +0.47 & +0.48 & +0.26 \\
EPO k=1 on raw & 0.90 & +0.28 & +0.26 & +0.53 & +0.51 & +0.26 \\
EPO k=3 on raw & 0.69 & +0.28 & +0.29 & +0.46 & +0.53 & +0.28 \\
EPO k=1 on log(1/R) & 0.89 & +0.30 & +0.27 & +0.54 & +0.53 & +0.28 \\
EPO k=3 on log(1/R) & 0.72 & +0.29 & +0.27 & +0.44 & +0.53 & +0.29 \\
EMSC + size interferent on log(1/R) & 0.81 & +0.28 & +0.25 & +0.49 & +0.40 & +0.31 \\
Hapke log($\alpha$ D), scale $\times$0.8 & 1.75 & +0.06 & +0.04 & +0.02 & +0.13 & +0.22 \\
Hapke log($\alpha$ D), scale $\times$1.25 & 1.69 & +0.27 & +0.15 & +0.48 & +0.49 & +0.30 \\
\bottomrule
\end{tabular}
